Repository: Tiasha-17/materials-co-pilot

# Materials-Informatics Copilot

A materials-science assistant that combines **Materials Project computed properties**
with **retrieval over 40 high-entropy-alloy (HEA) arXiv abstracts**. An explicit Groq
tool loop chooses the appropriate source, and a quotation validator keeps literature
answers tied to retrieved evidence.

**[Try the live demo](https://materials-co-pilot-98fjuetvpp95rfso9zjqyd.streamlit.app/)**
· [Architecture](#how-it-works)
· [Engineering decisions](#engineering-decisions)
· [Validation](#tests-and-evaluation)
· [Local setup](#run-locally)

## Why this project

Materials questions often require both a property value and the scientific context
around it. A database lookup supplies structured values; literature retrieval
supplies reported observations. This project brings both into one interface while
keeping their sources and limitations visible.

For example, a single question can ask for Ni's computed crystal system and the
mechanical behavior reported for Ni-containing HEAs. The answer separates the
Materials Project record from quoted abstract evidence and links to the sources.

## At a glance

| Capability | Implementation |
| --- | --- |
| Two-source question answering | Materials Project property lookup and HEA literature search |
| Explicit tool orchestration | Argument validation, multiple calls, bounded rounds, and safe failures |
| Persistent retrieval | 40 normalized arXiv abstracts, Voyage embeddings, local Chroma storage |
| Grounded literature output | Validated source quotations, metadata-built citations, one selection retry |
| Deployed interface | Streamlit chat with source links, tool labels, and session history |
| Validation | 100 passing automated tests; a separate 16-case live evaluation |

This is an applied AI engineering project using existing models and APIs, not a
newly trained model. The emphasis is on reliable integration, inspectable evidence,
failure handling, and testing. Computed properties are not presented as experimental
measurements, and abstract retrieval is not presented as full-paper analysis.

## Demo

Materials Project lookup:
Excerpt from a mixed answer: verified abstract quotations, source links, and a
separate Materials Project result for Ni.
These screenshots were captured from the deployed app on 23 September 2026.
They show individual successful runs, not a guarantee that every response will be
identical or complete.

Try these questions:

- What is the band gap of TiO2?
- What deformation mechanisms are reported in dual-phase high-entropy alloys?
- What is the crystal system of Ni according to Materials Project, and what mechanical behavior is reported for Ni-containing high-entropy alloys?

The first literature request may take a few minutes while the app initializes its
local vector index. Each question is answered independently; displayed conversation
history is not passed back to the agent as memory.

## How it works

```mermaid
flowchart TD
    User[User question] --> UI[Streamlit chat]
    UI --> Agent[Explicit Groq tool loop]
    Agent --> MP[get_material]
    MP --> API[Materials Project API]
    API --> Properties[Computed property result]
    Agent --> Search[search_papers]
    Corpus[40 arXiv abstracts in JSON] --> Embed[Voyage document embeddings]
    Embed --> DB[Local persistent Chroma index]
    Search --> Query[Voyage query embedding]
    Query --> DB
    DB --> Evidence[Retrieved abstracts and metadata]
    Evidence --> Select[Groq selects IDs and quotations]
    Select --> Validate[Python validates quotations and builds citations]
    Properties --> Answer[Final answer]
    Validate --> Answer
    Answer --> UI
```

1. Groq chooses `get_material(formula)`, `search_papers(query, k=4)`, both, or no tool.
2.

## Streamlit Community Cloud

Deploy `app.py` from the repository with Python 3.12 and `requirements.txt`.
In the app's **Settings → Secrets**, provide these **root-level TOML strings**:

```toml
MP_API_KEY = "replace-with-your-key"
GROQ_API_KEY = "replace-with-your-key"
VOYAGE_API_KEY = "replace-with-your-key"
```

Keep the quotes and do not put the keys under a section heading. Save and reboot
the app after changing credentials. The local `.env` file is not deployed.
See [Streamlit secrets documentation](https://docs.streamlit.io/develop/concepts/connections/secrets-management).

`chroma_db/` stays Git-ignored. Cloud can rebuild it from the committed corpus when
local storage is missing; it is not a managed remote database or a durable backup.
An existing index is not rebuilt on every request. After changing the corpus,
explicitly rebuild the index rather than assuming it refreshes automatically.

The UI shows a generic error on an uncaught failure. Application logging records
only the exception module/class, never the exception message, traceback, key
values, or user question. Internal grounding diagnostics belong to evaluation
reports and are not displayed in chat.

File: data/hea_papers.json (part 1 of 2)
[
  {
    "title": "Ultra strong and ductile eutectic high entropy alloy fabricated by selective laser melting",
    "abstract": "With important application prospects, eutectic high entropy alloys have received extensive attention for their excellent strength and ductility in a large temperature range. The excellent casting characteristics of eutectic high entropy alloys make it possible to achieve well manufacturability of selective laser melting. For the first time, we have achieved crack-free eutectic high entropy alloy fabricated by selective laser melting, which has excellent mechanical properties in a wide temperature range of -196 degrees Celsius~760 degrees Celsius due to ultra-fine eutectic lamellar spacing of 150 ~ 200nm and lamellar colony of 2 ~ 6 μm. Specifically, the room temperature tensile strength exceeds 1400MPa and the elongation is more than 20%, significantly improved compared with those manufactured by other techniques with lower cooling rate.",
    "arxiv_url": "https://arxiv.org/abs/2107.03202v1",
    "arxiv_id": "2107.03202",
    "authors": [
      "Fan Yang",
      "Lilin Wang",
      "Zhijun Wang",
      "Qingfeng Wu",
      "Kexuan Zhou",
      "Weidong Huang",
      "Xin Lin"
    ],
    "published": "2021-07-07",
    "categories": [
      "physics.app-ph",
      "cond-mat.mtrl-sci"
    ]
  },
  {
    "title": "The high temperature mechanical properties and the correlated microstructure/texture evolutions of a TWIP high entropy alloy",
    "abstract": "The present work deals with the microstructure and texture evolutions of a TWIP high entropy alloy at various temperatures. Toward this end, the tensile tests were conducted at temperatures ranging from 298 to 873 K under the strain rate of 0.001s-1. The experimented material exhibited an extraordinary room temperature work hardening behavior, in respect of both the instantaneous strain hardening exponent and the work hardening rate values. This resulted in an acceptable ultimate tensile strength /ductility balance and was justified considering the high activity of twinning and planar slip. Such work hardening capacity deteriorated at higher temperatures due to increasing the dislocation annihilation rate and the stacking fault energy values that suppressed twin formation and dislocation accumulation. However, the decrease in amplitude and extent of the work hardening region was insignificant compared with other single-phase high entropy alloys. This was attributed to the high capacity of the alloy for dislocation storage at various deformation temperatures. The serrated flow was observed at 773 and 873 K due to the dynamic strain aging (DSA) mechanism. Interestingly, in this case, the DSA mechanism has a beneficial effect on overall ductility, which was attributed to the increase in the strain hardening exponent result in a delay of necking. Texture examination also reveals the formation of a double fiber texture due to the simultaneous contribution of twinning and octahedral slip.",
    "arxiv_url": "https://arxiv.org/abs/2105.04597v1",
    "arxiv_id": "2105.04597",
    "authors": [
      "A. Nabizada",
      "A. Zarei-Hanzaki",
      "H. R. Abedi",
      "M. H. Barati",
      "P. Asghari-Rad",
      "H. S. Kim"
    ],
    "published": "2021-05-10",
    "categories": [
      "cond-mat.mtrl-sci"
    ]
  },
  {
    "title": "Yield strength insensitivity in a dual-phase high entropy alloy after prolonged high temperature annealing",
    "abstract": "Recent studies of FeMnCoCr-based high entropy alloys have demonstrated uncommon deformation behaviors such as transformation-induced plasticity, which were largely believed to be restricted to select families of steels. Coupled with the potential for entropy stabilization of high symmetry phases at high temperatures, this system represents a promising class of materials for structural applications in extreme environments. Yet, transformation-induced plasticity mechanisms are notably sensitive to microstructure parameters and the literature offers examples of deleterious decomposition of high entropy alloys under heat treatment, which raises concerns of resiliency in mechanical performance. Here, we evaluate the evolution of microstructure and mechanical properties of a FeMnCoCr high entropy alloy after prolonged heat treatment at high temperature. Microstructures are found to retain their characteristic austenite/martensite features, with parent face-centered cubic grains partitioned by hexagonal close-packed laths after heat treatment at 1200 C for up to 48 hours. Results of mechanical testing reveal an unusual insensitivity of this alloy to grain growth-induced weakening effects. Namely, the yield strengths of FeMnCoCr samples are observed to remain constant across all heat treatment conditions, despite a near four-fold increase in the grain size. Close examination of post-heat treatment microstructures reveals a dramatic decrease in the inter-lath spacing at longer durations, which segments parent austenite grains. This crystal partitioning counteracts conventional grain growth-induced weakening by introducing additional barriers for dislocation pile-up. These results offer new insights into the mechanical resiliency of this transformation-induced plasticity high entropy alloy under prolonged high temperature heat treatment.",
    "arxiv_url": "https://arxiv.org/abs/2103.05567v2",
    "arxiv_id": "2103.05567",
    "authors": [
      "Junaid Ahmed",
      "Matthew Daly"
    ],
    "published": "2021-03-09",
    "categories": [
      "cond-mat.mtrl-sci"
    ]
  },
  {
    "title": "Micromechanics reveal strain rate dependent transition between dislocation mechanisms in a dual phase high entropy alloy",
    "abstract": "An equimolar NiCoFeCrGa high entropy alloy having dual-phase homogeneous components was studied, where the constituent phases exhibit distinct mechanical properties. Micropillars with various diameters were created from two differently heat treated samples, then they were compressed at slow strain rates, that revealed the material's limited sensitivity to size. On the other hand, increased strain rate sensitivity at high deformation speeds was observed, that differs substantially depending on the phase composition of the specimen. Dislocations within the two phases were studied by high resolution transmission electron microscopy and high angular resolution electron backscatter diffraction. The performed chemical analysis confirmed that slow cooling during casting create Cr-rich precipitates, that have significant impact on the global strength of the material.",
    "arxiv_url": "https://arxiv.org/abs/2409.20368v1",
    "arxiv_id": "2409.20368",
    "authors": [
      "Szilvia Kalácska",
      "Amit Sharma",
      "Rajaprakash Ramachandramoorthy",
      "Ádám Vida",
      "Florian Tropper",
      "Renato Pero",
      "Damian Frey",
      "Xavier Maeder",
      "Johann Michler",
      "Péter Dusán Ispánovity",
      "Guillaume Kermouche"
    ],
    "published": "2024-09-30",
    "categories": [
      "cond-mat.mtrl-sci"
    ]
  },
  {
    "title": "From Data to Alloys Predicting and Screening High Entropy Alloys for High Hardness Using Machine Learning",
    "abstract": "The growing need for structural materials with strength, mechanical stability, and durability in extreme environments is driving the development of high entropy alloys. These are materials with near equiatomic mixing of five or more principal elements, and such compositional complexity often leads to improvements in mechanical properties and high thermal stability, etc. Thus, high-entropy alloys have found their applications in domains like aerospace, biomedical, energy storage, catalysis, electronics, etc. However, the vast compositional design and experimental exploration of high-entropy alloys are both time consuming and expensive and require a large number of resources. Machine learning techniques have thus become essential for accelerating high entropy alloys discovery using data driven predictions of promising alloy combinations and their properties. Hence, this work employs a machine learning framework that predicts high entropy alloy hardness from elemental descriptors such as atomic radius, valence electron count, bond strength, etc. Machine learning regression models, like LightGBM, Gradient Boosting Regressor, and Transformer encoder, were trained on experimental data. Additionally, a language model was also fine tuned to predict hardness from elemental descriptor strings. The results indicate that LightGBM has better accuracy in predicting the hardness of high entropy alloys compared to other models used in this study. Further, a combinatorial technique was used to generate over 9 million virtual high entropy alloy candidates, and the trained machine learning models were used to predict their hardness. This study shows how machine learning-driven high throughput screening and language modelling approaches can accelerate the development of next generation high entropy alloys.",
    "arxiv_url": "https://arxiv.org/abs/2509.13479v1",
    "arxiv_id": "2509.13479",
    "authors": [
      "Rahul Bouri",
      "Manikantan R. Nair",
      "Tribeni Roy"
    ],
    "published": "2025-09-16",
    "categories": [
      "cond-mat.mtrl-sci",
      "physics.comp-ph"
    ]
  },
  {
    "title": "Incorporation of Si atoms into CrCoNiFe high-entropy alloy: a DFT study",
    "abstract": "Density functional theory based computational study has been conducted in order to investigate the effect of substitution of Cr and Co components by Si on the structure, mechanical, electronic, and magnetic properties of the high entropy alloy CrCoNiFe. It is found that the presence of a moderate concentration of Si substitutes (up to 12.5 %) does not significantly reduce the structural and mechanical stability of CrCoNiFe while it may modify its electronic and magnetic properties. Based on that, Si is proposed as a cheap and functional material for partial substitution of Cr or Co in CrCoNiFe.",
    "arxiv_url": "https://arxiv.org/abs/2103.07322v1",
    "arxiv_id": "2103.07322",
    "authors": [
      "S. Assa Aravindh",
      "Andrey A. Kistanov",
      "Matti Alatalo",
      "Jukka Kömi",
      "Marko Huttula",
      "Wei Cao"
    ],
    "published": "2021-03-12",
    "categories": [
      "cond-mat.mtrl-sci",
      "physics.comp-ph"
    ]
  },
  {
    "title": "Deformation Mechanisms in High Entropy Alloys: A Minireview of Short-Range Order Effects",
    "abstract": "The complex atomic scale structure of high entropy alloys presents new opportunities to expand the deformation theories of mechanical metallurgy. In this regard, solute-defect interactions have emerged as critical piece in elucidating the operation of deformation mechanisms. While notable progress has been made in understanding solute-defect interactions for random solute arrangements, recent interest in high entropy alloys with short-range order adds a new layer of structural complexity for which a cohesive picture has yet to emerge. To this end, this minireview synthesizes the current understanding of short-range order effects on defect behavior through an examination of the key recent literature. This analysis centers on the nanoscale metallurgy of deformation mechanisms, with the order-induced changes to the relevant defect energy landscapes serving as a touchstone for discussion. The topics reviewed include dislocation-mediated strengthening, twinning and phase transformation-based mechanisms, and vacancy-mediated processes. This minireview concludes with remarks on current challenges and opportunities for future efforts.",
    "arxiv_url": "https://arxiv.org/abs/2310.12078v1",
    "arxiv_id": "2310.12078",
    "authors": [
      "Novin Rasooli",
      "Wei Chen",
      "Matthew Daly"
    ],
    "published": "2023-10-18",
    "categories": [
      "cond-mat.mtrl-sci"
    ]
  },
  {
    "title": "Mechanical behavior of high-entropy alloys: A review",
    "abstract": "High-entropy alloys (HEAs) are materials that consist of equimolar or near-equimolar multiple principal components but tend to form single phases, which is a new research topic in the field of metallurgy, have attracted extensive attention in the past decade. The HEAs families contain the face-centered-cubic (fcc), body-centered-cubic (bcc), and hexagonal-close-packed (hcp)-structured HEAs. On one hand, mechanical properties, e.g. hardness, strength, ductility, fatigue, and elastic moduli, are essential for practical applications of HEAs. Scientists have explored in this direction since the advent of HEAs. On the other hand, the pursuit of high strength and good plasticity is the critical research issue of materials. Hence, strengthening of HEAs is a crucial issue. Recently, many articles are focusing on the strengthening strategies of HEAs[1-14]. In this chapter, we reviewed the recent work on the room-temperature elastic properties and mechanical behavior of HEAs, including the mechanisms behind the plastic deformation of HEAs at both low and high temperatures. Furthermore, the present work examined the strengthening strategies of HEAs, e.g. strain hardening, grain-boundary strengthening, solid-solution strengthening, and particle strengthening. The fatigue, creep, and fracture properties were briefly introduced. Lastly, the future scientific issues and challenges of HEAs were discussed.",
    "arxiv_url": "https://arxiv.org/abs/2102.09055v1",
    "arxiv_id": "2102.09055",
    "authors": [
      "Yuanyuan Shang",
      "Jamieson Brechtl",
      "Claudio Psitidda",
      "Peter K. Liaw"
    ],
    "published": "2021-02-17",
    "categories": [
      "cond-mat.mtrl-sci"
    ]
  },
  {
    "title": "Structure and hardness of in situ synthesized nano-oxide strengthened CoCrFeNi high entropy alloy thin films",
    "abstract": "In this study, we report on face-centered cubic structured CoCrFeNi high-entropy alloy thin films with finely dispersed nano-oxide particles which are formed by internal oxidation. Analytical scanning transmission electron microscopy imaging found that the particles are Cr2O3. The oxide particles contribute to the hardening of the film increasing its hardness by 14% compared to that of the film without precipitates, through the Orowan-type strengthening mechanism. Our novel approach paves the way to design medium- and high-entropy alloys with high strength by making use of oxide phases.",
    "arxiv_url": "https://arxiv.org/abs/2102.11950v1",
    "arxiv_id": "2102.11950",
    "authors": [
      "Subin Lee",
      "Dominique Chatain",
      "Christian H. Liebscher",
      "Gerhard Dehm"
    ],
    "published": "2021-02-23",
    "categories": [
      "cond-mat.mtrl-sci"
    ]
  },
  {
    "title": "Microstructure and elevated-temperature mechanical properties of refractory AlMo0.5NbTa0.5TiZr High Entropy Alloy fabricated by powder metallurgy",
    "abstract": "New approaches for the design of alloy systems with multiprincipal elements is recently researched in refractory materials field. However, most research aimed at arc melting process with weakness of coarsening of grains and inhomogeneous microstructure of segregation of elements during the cooling. This study aims to design and fabricate high-entropy alloy with powder metallurgy. In this study, a refractory high entropy alloys with composition near AlMo0.5NbTa0.5TiZr were produced by powder metallurgy. The alloy consists of two body-centered cubic (BCC) phases. One phase was disordered BCC enriched with Mo, Nb and Ta and the other phase was ordered BCC enriched with Al and Zr. The AlMo0.5NbTa0.5TiZr alloy had a density of 7.46g/cm3 and Vickers microhardness of 678HV. Its compressive yield strength was 2466MPa at 298K and 964MPa at 1273K. The properties of the alloy and the beneficial effects from powder metallurgy on the microstructure and properties were outlined.",
    "arxiv_url": "https://arxiv.org/abs/1801.00263v1",
    "arxiv_id": "1801.00263",
    "authors": [
      "Yuqiao Li",
      "Junho Lee",
      "Byungchul Kang",
      "Soon Hyung Hong"
    ],
    "published": "2017-12-31",
    "categories": [
      "cond-mat.mtrl-sci"
    ]
  },
  {
    "title": "Accelerated Corrosion of High Entropy Alloys under Tensile Stress",
    "abstract": "High entropy alloys are finding significant scientific interest due to their exotic microstructures and exceptional properties resulting thereof. These alloys have excellent corrosion resistance and may find broad range of applications from bio-implants, aerospace components and nuclear industry. A critical performance metric that determines the application worthiness of the alloys is the resilience of stressed structural members in a corrosive environment. This study reports the results from a novel experimental setup to quantify the corrosion rate under uniaxial tensile stress in a single phase fcc Al0.1CoCrFeNi high entropy alloy rods. Under a uniform uniaxial applied stress of 600 MPa, the corrosion current density was observed to increase by three orders of magnitude and ~150 mV drop in corrosion potential. The mechanism of accelerated corrosion is identified as surface passivation layer breakdown, pit initiation on un-passivated surface and rapid pit-propagation along the loading direction.",
    "arxiv_url": "https://arxiv.org/abs/2106.03690v1",
    "arxiv_id": "2106.03690",
    "authors": [
      "Aditya Ayyagari",
      "Riyadh Salloom",
      "Harpreet Singh Arora",
      "Sundeep Mukherjee"
    ],
    "published": "2021-06-07",
    "categories": [
      "physics.app-ph",
      "cond-mat.mtrl-sci"
    ]
  },
  {
    "title": "Phase transitions of eutectic high entropy alloy AlCoCrFeNi2.1 under shock compression",
    "abstract": "High entropy alloys (HEAs) are a new class of metals that exhibit unique mechanical performance. Among HEAs, additively manufactured eutectic high entropy alloys (AM-EHEAs) have recently emerged as candidate materials for use in extreme conditions due to their simultaneous high strength and ductility. However, the deformation and structural evolution of AM-EHEAs under conditions of high pressure have not been well characterized, limiting their use in extreme applications. We present dynamic compression experiments and molecular dynamics simulations studying the structural evolution of AM-EHEA AlCoCrFeNi2.1 when compressed to pressures up to 400 GPa. Our in-situ X-ray diffraction measurements capture the appearance of fcc and bcc phases at different pressure conditions, with pure- and mixed-phase regions. Understanding the phase stability and structural evolution of the AM EHEA offers new insights to guide the development of high-performance complex materials for extreme conditions.",
    "arxiv_url": "https://arxiv.org/abs/2507.13218v2",
    "arxiv_id": "2507.13218",
    "authors": [
      "Sophie E. Parsons",
      "Kento Katagiri",
      "Hangman Chen",
      "Anirudh Hari",
      "Sara J. Irvine",
      "Dorian Luccioni",
      "Rayen Lin",
      "Laura E. Madril",
      "Tharun Reddy",
      "William J. McKinney",
      "Jie Ren",
      "Wuxian Yang",
      "Norimasa Ozaki",
      "Alexis Amouretti",
      "Ryosuke Kodama",
      "Hirotaka Nakamura",
      "Yusuke Nakanishi",
      "Masato Ota",
      "Yusuke Seto",
      "Sota Takagi",
      "Takuo Okuchi",
      "Yuhei Umeda",
      "Yuichi Inubushi",
      "Kohei Miyanishi",
      "Keiichi Sueda",
      "Tadashi Togashi",
      "Makina Yabashi",
      "Toshinori Yabuuchi",
      "Wanghui Li",
      "Paul E. Specht",
      "Penghui Cao",
      "Wen Chen",
      "Yogesh K. Vohra",
      "Leora Dresselhaus-Marais"
    ],
    "published": "2025-07-17",
    "categories": [
      "cond-mat.mtrl-sci"
    ]
  },
  {
    "title": "The Serrated-Flow Behavior in High-Entropy Alloys",
    "abstract": "This chapter presents a literature review of the serrated flow phenomenon in high-entropy alloys (HEAs). The serrated flow is important as it can result in permanent macroscopic and microstructural changes in HEAs. The literature reveals several important findings regarding the effect of strain rate and test temperature on the serrated flow. Furthermore, this chapter explores the relationship among the composition, microstructure, testing condition, and serration behavior. Towards the end of the chapter, a concise summary is presented for the temperature, strain rate, mechanical-testing type (compression/tension/nanoindentation), and serration type for HEAs. This chapter also provides an overview of the different types of analytical methods that have been successfully implemented to model and analyze the serration behavior in HEAs. Such techniques include the mean-field theory (MFT) formalism, complexity-analysis method, and multifractal technique. Finally, future research topics in this area are presented, such as the effects of twinning and irradiation on the serration behavior.",
    "arxiv_url": "https://arxiv.org/abs/2103.14504v1",
    "arxiv_id": "2103.14504",
    "authors": [
      "Jamieson Brechtl",
      "Peter K. Liaw"
    ],
    "published": "2021-03-26",
    "categories": [
      "cond-mat.mtrl-sci"
    ]
  },
  {
    "title": "Catalytic activity of Al-Cu-Fe-Ni-Cr high entropy alloy",
    "abstract": "Magnesium hydride (MgH2) is a promising material for hydrogen storage because of its abundance and beneficial properties, such as high storage capacity and cost-effectiveness under mild conditions. Despite of these benefits, MgH2 unfavorable thermodynamics and kinetics make it difficult to use in real applications. In this work, the hydrogen storage properties of MgH2have been improved using Al-Cu-Fe-Ni-Cr high entropy alloy (HEA) based catalysts, which has been synthesized via mechanical alloying. The experimental findings show that the beginning desorption temperature of MgH2significantly lowered from 425°C to 180°C by adding 5 wt. % Al-Cu-Fe-Ni-Cr HEA in MgH2. Moreover, the catalyst shows enhanced kinetics, attaining 7.3 wt. % hydrogen absorption in 3 minutes at 320°C with 15 atm hydrogen pressure, and ~5 wt. % desorption in 6 minutes at 320°C. These results highlight, how much lower its desorption temperature is than those of other well-known catalysts. Over a span of 25 cycles, MgH2 catalyzed by Al-Cu-Fe-Ni-Cr HEA exhibits remarkable cyclic stability with negligible fluctuations (~ 0.05 wt. %).After a thorough characterization of the materials, a workable catalytic mechanism for HEA was proposed in light of the results.",
    "arxiv_url": "https://arxiv.org/abs/2501.04516v1",
    "arxiv_id": "2501.04516",
    "authors": [
      "Yogesh Kumar Yadav",
      "Mohammad Abu Shaz",
      "Thakur Prasad Yadav"
    ],
    "published": "2025-01-08",
    "categories": [
      "cond-mat.mtrl-sci"
    ]
  },
  {
    "title": "Atomistic simulations of ductile failure in a b.c.c. high entropy alloy",
    "abstract": "Ductile failure is studied in a bcc HfNbTaZr High Entropy Alloy (HEA) with a pre-existing void. Using molecular dynamics simulations of uniaxial tensile tests, we explore the effect of void radius on the elastic modulus and yield stress. The elastic modulus scales with porosity as in closed-cell foams. The critical stress for dislocation nucleation as a function of the void radius is very well described by a model designed after pure bcc metals, taking into account a larger core radius for the HEA. Twinning takes place as a complementary deformation mechanism, and some detwinning occurs at large strain. No solid-solid phase transitions are identified. The concurrent effects of element size mismatch and plasticity lead to significant lattice disorder. By comparing our HEA results to pure tantalum simulations, we show that the critical stress for dislocation nucleation and the resulting dislocation densities are much lower than for pure Ta, as expected from lower energy barriers due to chemical complexity",
    "arxiv_url": "https://arxiv.org/abs/2208.00234v1",
    "arxiv_id": "2208.00234",
    "authors": [
      "Franco Aquistapace",
      "Nicolás Vazquez",
      "Matías Chiarpotti",
      "Orlando Deluigi",
      "Carlos J. Ruestes",
      "Eduardo M. Bringa"
    ],
    "published": "2022-07-30",
    "categories": [
      "cond-mat.mtrl-sci"
    ]
  },
  {
    "title": "Interstitial Carbon in bcc HfNbTiVZr high entropy alloy from first principles",
    "abstract": "The remarkable mechanical properties of high entropy alloys can be further improved by interstitial alloying. In this work we employ density functional theory calculations to study the solution energies of dilute carbon interstitial atoms in tetrahedral and octahedral sites in bcc HfNbTiVZr. Our results indicate that carbon interstitials in tetrahedral sites are unstable, and the preferred octahedral sites present a large spread in the energy of solution. The inclusion of carbon interstitials induces large structural relaxations with long-range effects. The effect of local chemical environment on the energy of solution is investigated by performing a local cluster expansion including studies of its correlation with the carbon atomic Voronoi volume. However, the spread in solution energetics can not be explained with a local environment analysis only pointing towards a complex, long-range influence of interstitial carbon in this alloy.",
    "arxiv_url": "https://arxiv.org/abs/2010.01354v1",
    "arxiv_id": "2010.01354",
    "authors": [
      "Luis Casillas-Trujillo",
      "Ulf Jansson",
      "Martin Sahlberg",
      "Gustav Ek",
      "Magnus M. Nygård",
      "Magnus H. Sørby",
      "Bjørn C. Hauback",
      "Igor Abrikosov",
      "Björn Alling"
    ],
    "published": "2020-10-03",
    "categories": [
      "cond-mat.mtrl-sci"
    ]
  },
  {
    "title": "Ab-initio study of the structural, elastic and dislocation properties of body-centered cubic refractory HfNbTaTiZr high entropy alloy",
    "abstract": "This study delves into bcc HfNbTaTiZr refractory high entropy alloys, focusing on the $\\frac{1}{2}\\langle111\\rangle$ screw dislocation core structures. While traditional observations in pure elements often revealed compact dislocation cores, our investigation reveals variability, including instances of compact, split, or degenerate cores. Building upon the current understanding of dislocation behavior, we propose that this observed variability may be intricately linked to the presence of chemical short-range order within the alloy. The unique composition of HfNbTaTiZr, between bcc and hcp elements, introduces a dynamic interplay influencing the dislocation core structure. In light of these findings, we discuss the implications for plasticity mechanisms in high entropy alloys. The presence of varied dislocation core structures suggests a complex interplay between local phases and short-range ordering, influencing the material's response to external stresses. This challenges the conventional understanding of dislocation-mediated plasticity and opens avenues for tailoring the mechanical properties of refractory alloys through the controlled manipulation of short-range order.",
    "arxiv_url": "https://arxiv.org/abs/2405.02691v1",
    "arxiv_id": "2405.02691",
    "authors": [
      "Asif Iqbal Bhatti",
      "David Tingaud",
      "M. Seydou",
      "Sylvain Queyreau"
    ],
    "published": "2024-05-04",
    "categories": [
      "cond-mat.mtrl-sci"
    ]
  },
  {
    "title": "Elastic properties of a Sc-Zr-Nb-Ta-Rh-Pd high-entropy alloy superconductor",
    "abstract": "We report a comprehensive study on the elastic properties of a hexanary high-entropy alloy superconductor (ScZrNbTa)$_{0.685}$[RhPd]$_{0.315}$ at room and cryogenic temperatures, by Resonant Ultrasound Spectroscopy experiments. The derived elastic constants are bulk modulus $K=132.7$ GPa, Young's modulus $E=121.0$ GPa, shear modulus $G=44.9$ GPa, and Poisson's ratio $ν$=0.348 for room temperature. The Young's and shear moduli are $\\sim 10\\%$ larger than those in NbTi superconductor with similar $T_c$, while the ductility is comparable. Moreover, the mechanical performance is further enhanced at cryogenic temperature. Our work confirms the advantageous mechanical properties of high-entropy alloy superconductors and suggests the application prospects.",
    "arxiv_url": "https://arxiv.org/abs/2204.07993v2",
    "arxiv_id": "2204.07993",
    "authors": [
      "Yupeng Pan",
      "Xiaobo He",
      "Binjie Zhou",
      "Denver Strong",
      "Jian Zhang",
      "Hai-Bin Yu",
      "Yunfei Tan",
      "Robert J. Cava",
      "Yongkang Luo"
    ],
    "published": "2022-04-17",
    "categories": [
      "cond-mat.supr-con",
      "cond-mat.dis-nn",
      "cond-mat.mtrl-sci",
      "cond-mat.other",
      "cond-mat.str-el"
    ]
  },
  {
    "title": "Prediction of A2 to B2 Phase Transition in the High Entropy Alloy MoNbTaW",
    "abstract": "In this paper we show that an effective Hamiltonian fit with first principles calculations predicts an order/disorder transition occurs in the high entropy alloy MoNbTaW. Using the Alloy Theoretic Automated Toolset, we find T=0K enthalpies of formation for all binaries containing Mo, Nb, Ta, and W, and in particular we find the stable structures for binaries at equiatomic concentrations are close in energy to the associated B2 structure, suggesting that at intermediate temperatures a B2 phase is stabilized in MoNbTaW. Our previously published hybrid Monte Carlo/molecular dynamics results for the MoNbTaW system are analyzed to identify certain preferred chemical bonding types. A mean field free energy model incorporating nearest neighbor bonds is derived, allowing us to predict the mechanism of the order/disorder transition. We find the temperature evolution of the system is driven by strong Mo-Ta bonding. Comparison of the free energy model and our hybrid Monte Carlo/molecular dynamics results suggest the existence of additional low-temperature phase transitions in the system likely ending with phase segregation into binary phases.",
    "arxiv_url": "https://arxiv.org/abs/1306.5043v1",
    "arxiv_id": "1306.5043",
    "authors": [
      "William Paul Huhn",
      "Michael Widom"
    ],
    "published": "2013-06-21",
    "categories": [
      "cond-mat.mtrl-sci"
    ]
  },
  {
    "title": "Superfunctional high-entropy alloys and ceramics by severe plastic deformation",
    "abstract": "High-entropy alloys and ceramics containing at least five principal elements have recently received high attention for various mechanical and functional applications. The application of severe plastic deformation (SPD), particularly the high-pressure torsion (HPT) method, combined with the CALPHAD and first-principles calculations resulted in the development of numerous superfunctional high-entropy materials with superior properties compared to the normal functions of engineering materials. This article reviews the recent advances in the application of SPD to developing superfunctional high-entropy materials. These superfunctional properties include (i) ultrahigh hardness levels comparable to the hardness of ceramics in high-entropy alloys, (ii) high yield strength and good hydrogen embrittlement resistance in high-entropy alloys; (iii) high strength, low elastic modulus, and high biocompatibility in high-entropy alloys, (iv) fast and reversible hydrogen storage in high-entropy hydrides, (v) photovoltaic performance and photocurrent generation on high-entropy semiconductors, (vi) photocatalytic oxygen and hydrogen production from water splitting on high-entropy oxides and oxynitrides, and (vii) CO2 photoreduction on high-entropy ceramics. These findings introduce SPD as not only a processing tool to improve the properties of existing high-entropy materials but also as a synthesis tool to produce novel high-entropy materials with superior properties compared with conventional engineering materials.",
    "arxiv_url": "https://arxiv.org/abs/2209.08291v3",
    "arxiv_id": "2209.08291",
    "authors": [
      "Parisa Edalati",
      "Masayoshi Fuji",
      "Kaveh Edalati"
    ],
    "published": "2022-09-17",
    "categories": [
      "cond-mat.mtrl-sci"
    ]
  },
  {
    "title": "Accelerated Design of Mechanically Hard Magnetically Soft High-entropy Alloys via Multi-objective Bayesian Optimization",
    "abstract": "Designing high-entropy alloys (HEAs) that are both mechanically hard and possess soft magnetic properties is inherently challenging, as a trade-off is needed for mechanical and magnetic properties. In this study, we optimize HEA compositions using a multi-objective Bayesian optimization (MOBO) framework to achieve simultaneous optimal mechanical and magnetic properties. An ensemble surrogate model is constructed to enhance the accuracy of machine learning surrogate models, while an efficient sampling strategy combining Monte Carlo sampling and acquisition function is applied to explore the high-dimensional compositional space. The implemented MOBO strategy successfully identifies Pareto-optimal compositions with enhanced mechanical and magnetic properties. The ensemble model provides robust and reliable predictions, and the sampling approach reduces the likelihood of entrapment in local optima. Our findings highlight specific elemental combinations that meet the dual design objectives, offering guidance for the synthesis of next-generation HEAs.",
    "arxiv_url": "https://arxiv.org/abs/2509.05702v2",
    "arxiv_id": "2509.05702",
    "authors": [
      "Mian Dai",
      "Yixuan Zhang",
      "Weijia He",
      "Chen Shen",
      "Xiaoqing Li",
      "Stephan Schönecker",
      "Liuliu Han",
      "Ruiwen Xie",
      "Tianhang Zhou",
      "Hongbin Zhang"
    ],
    "published": "2025-09-06",
    "categories": [
      "cond-mat.mtrl-sci"
    ]
  },
  {
    "title": "Unraveling the role of disorder in the electronic structure of high entropy alloys",
    "abstract": "Disorder in high entropy alloys, arising from the random distribution of multiple elements, plays a crucial role in their novel properties desirable for various advanced engineering applications. We investigate the role of compositional and structural disorder on the electronic structure of osmium-based superconducting high entropy alloys, (Ru/Re)$_{0.35}$Os$_{0.35}$Mo$_{0.10}$W$_{0.10}$Zr$_{0.10}$, using photoemission spectroscopy and density functional theory (DFT). Elemental and cumulative core level shifts are found to be commensurate with elemental electronegativities and valence electron counts (VEC), respectively. Valence band spectra together with DFT results indicate that the crystal structure plays an important role in deciding the electronic structure of these high entropy alloys. Through temperature dependent high-resolution spectra, we unveil strongly suppressed spectral density of states (SDOS) in the close vicinity of Fermi level. Energy and temperature dependence of the SDOS in accordance with Altshuler-Aronov theory confirms localization of charge carriers in the presence of strong intrinsic disorder. Computed electron-phonon coupling strength and superconducting transition temperature aligning reasonably well with experiments further shed light on phonon-mediated pairing mechanism and role of disorder in these systems. Our results provide a way forward to the understanding of superconducting high entropy alloys through strategic control of disorder, VEC and crystal structure.",
    "arxiv_url": "https://arxiv.org/abs/2509.22809v1",
    "arxiv_id": "2509.22809",
    "authors": [
      "Neeraj Bhatt",
      "Deepali Sharma",
      "Asif Ali",
      "Kapil Motla",
      "Sonika Jangid",
      "Ravi Prakash Singh",
      "Ravi Shankar Singh"
    ],
    "published": "2025-09-26",
    "categories": [
      "cond-mat.mtrl-sci",
      "cond-mat.dis-nn",
      "cond-mat.supr-con"
    ]
  },
  {
    "title": "AB5 type multicomponent TiVCoNiMn2 high-entropy alloy",
    "abstract": "Recent theoretical and practical research has focused on multi-component High Entropy Alloys (HEAs), which have superior mechanical and functional properties than standard alloys based on a single major element, thereby establishing a new field. A multi-component HEA contains five or more primary elements at concentrations ranging from 5 to 35 atomic percent. We examined the microstructure and mechanical properties of TiVCoNiMn2 HEA. The mixing enthalpy and other thermodynamic parameters were determined using Meidma's model. TiVCoNiMn2 exhibits a mixing enthalpy of -15.6 kJ/mol and an atomic radius mismatch of approximately 10.03%. HEA is derived from both hydride and non-hydride-producing elements. This could be a useful hydrogen storage material. The hydrogen absorption/desorption capabilities of these HEAs are promising.",
    "arxiv_url": "https://arxiv.org/abs/2403.16241v1",
    "arxiv_id": "2403.16241",
    "authors": [
      "Abhishek Kumar",
      "M. A. Shaz",
      "N. K. Mukhopadhyay",
      "Thakur Prasad Yadav"
    ],
    "published": "2024-03-24",
    "categories": [
      "cond-mat.mtrl-sci"
    ]
  },
  {
    "title": "ScaleLat: A chemical structure matching algorithm for mapping atomic structure of multi-phase system and high entropy alloys",
    "abstract": "ScaleLat (Scale Lattice) is a computer program written in C for performing the atomic structure analysis of multi-phase system or high entropy alloys (HEAs). The program implements an atomic cluster extraction algorithm to obtain all independent and symmetry-reduced characteristic chemical structures for the complex atomic configurations which are usually obtained from molecular dynamics or kinetic Monte-Carlo simulations for supercell containing more than 104 atoms. ScaleLat employes an efficient and unique chemical structure matching algorithm to map all extracted atomic clusters from a large supercell (>10^4 atoms) to a representative small one (~ 10^3 or less), providing the possibility to directly use the highly accurate quantum mechanical methods to study the electronic, magnetic, and mechanical properties of multi-component alloys with complex microstructures. We demonstrate the capability of ScaleLat code by conducting both the atomic structure analysis and chemical structure matching procedure for Fe-12.8 at.% Cr binary alloy and equiatomic CrFeCoNiCu high entropy alloy, and by successfully obtaining the representatively supercells containing 10^2~10^3 atoms of the two alloys. Overall, ScaleLat program provides a universal platform to efficiently project all essential chemical structures of large complex atomic structures to a relatively easy-handling small supercell for quantum mechanical calculations of various user interested properties.",
    "arxiv_url": "https://arxiv.org/abs/2310.04754v1",
    "arxiv_id": "2310.04754",
    "authors": [
      "Nan Li",
      "Junming Guo",
      "Sateng Li",
      "Haoliang Liu",
      "Qianwu Li",
      "Fangjie Shi",
      "Yefei Li",
      "Bing Xiao"
    ],
    "published": "2023-10-07",
    "categories": [
      "cond-mat.mtrl-sci",
      "physics.comp-ph"
    ]
  },
  {
    "title": "Microstructure and mechanical properties of mechanically-alloyed CoCrFeNi high-entropy alloys using low ball-to-powder ratio",
